Repository: ytl0410/Polymer-Informatics

# Polymer-Informatics
This repository contains a set of four Jupyter notebooks designed as a teaching module for polymer informatics and machine learning applications in polymer science. The notebooks cover fundamental concepts, supervised learning, unsupervised learning, and generative models for polymer design.

## Notebooks

1. **1_Overview.ipynb**  
   Introduction to polymer informatics and feature engineering methods.

2. **2_Supervised_Learning.ipynb**  
   Property prediction of polymers using supervised learning approaches.

3. **3_Unsupervised_Learning.ipynb**  
   Introduction to virtual polymer generation approach using small-molecule datasets and polymerization reactions, exploration of polymer feature space using unsupervised learning methods such as T-SNE and clustering, as well as explainable ML method (SHAP).

4. **4_Generative_models.ipynb**  
   Generative modeling approaches for hypothetical polymer generation and inverse design using reinforcement learning strategy.

### Option 1: Google Colab
- No installation needed.  
- Open the notebook in Colab and follow the inline instructions.

### Option 2: Local Python Environment (Conda)

Create a new environment (Python 3.9 recommended):
```
conda create -n py39 python=3.9
conda install -c conda-forge cudatoolkit=11.2 cudnn=8.1.0
python -m pip install "tensorflow<2.11"
pip install numpy==1.26.4
pip install matplotlib==3.8.0
pip install pandas==1.5.3
pip install rdkit==2023.9.1
pip install scikit-learn==1.3.0
pip install keras-tuner==1.4.5
pip install seaborn==0.13.0<img width="1157" height="538" alt="image" src="https://github.com/user-attachments/assets/3724e6a7-5177-4b2d-8fab-78357ba1f74e" />
```

## References
1. **Property prediction & unsupervised learning**

```bibtex
@article{yue2023high,
  title={High-throughput screening and prediction of high modulus of resilience polymers using explainable machine learning},
  author={Yue, Tianle and He, Jinlong and Tao, Lei and Li, Ying},
  journal={Journal of Chemical Theory and Computation},
  volume={19},
  number={14},
  pages={4641--4653},
  year={2023},
  publisher={ACS Publications}
}
```

2. **Virtual polymer generation (polymerization reactions & small molecules)**

```bibtex
@article{yue2024polyuniverse,
  title={Polyuniverse: generation of a large-scale polymer library using rule-based polymerization reactions for polymer informatics},
  author={Yue, Tianle and He, Jianxin and Li, Ying},
  journal={Digital Discovery},
  volume={3},
  number={12},
  pages={2465--2478},
  year={2024},
  publisher={Royal Society of Chemistry}
}
```

3. **Generative models**
```bibtex
@article{yue2025benchmarking,
  title={Benchmarking study of deep generative models for inverse polymer design},
  author={Yue, Tianle and Tao, Lei and Varshney, Vikas and Li, Ying},
  journal={Digital Discovery},
  volume={4},

# Polymer Informatics — SPE Workshop Edition

This repository contains four Jupyter notebooks that teach an end-to-end polymer
informatics workflow: molecular representation, property prediction, chemical-space
analysis, explainable machine learning, and generative inverse design.

## Workshop sequence

1. `1_Overview.ipynb` — inspect the glass-transition dataset and construct Morgan
   fingerprints, frequency fingerprints, and molecular descriptors.
2. `2_Supervised_Learning.ipynb` — compare Lasso, random forest, and feed-forward
   neural networks for polymer property prediction.
3. `3_Unsupervised_Learning.ipynb` — generate virtual polymers and explore their
   chemical space with t-SNE, K-means, SHAP, and PCA.
4. `4_Generative_models.ipynb` — train a character LSTM and use iterative
   hill-climbing to generate candidates with high predicted glass-transition
   temperature.

## Dry-run and full modes

Dry-run mode is the default. It executes every teaching stage while shortening
neural-network training, cross-validation, SHAP sampling, t-SNE, and generative
optimization. It is intended for pre-workshop verification.

Use the original full teaching parameters by setting the environment variable
before starting Jupyter:

```bash
export POLYMER_WORKSHOP_DRY_RUN=0
```

Execute all notebooks from clean kernels and save the results under
`dry_run_outputs/` with:

```bash
python tools/run_all_notebooks.py
```

Generated models, SHAP data, images, and candidate CSV files are written to
`workshop_outputs/`; source datasets are never overwritten.

## Presenter checklist

- Run `python tools/run_all_notebooks.py` once on the presentation machine.
- Keep the executed notebooks in `dry_run_outputs/` as an offline fallback.
- Use dry-run mode for live audience participation.
- Use full mode only for results prepared before the session; complete
  cross-validation and generative-model stages may take hours.

## References

- Yue et al., *Journal of Chemical Theory and Computation* 19 (2023), 4641–4653.
- Yue et al., *Digital Discovery* 3 (2024), 2465–2478.
- Yue et al., *Digital Discovery* 4 (2025), 910–926.

File: SPE_github/Polymer-Informatics-workshop-ready/Tg.csv (part 1 of 12)
Smiles,Tg(C)
*C*,-63.48
*C(C*)C,-2.73
*C(C*)CC,-22.54
*C(C*)CCC,-32.29
*C(C*)C(C)C,10.97
*C(C*)CCCC,-49.86
*C(C*)CC(C)C,45.5
*C(C*)CCCCC,-45.5
*C(C*)CCCCCCC,-47
*C(C*)CCCCCCCC,-35
*C(C*)(C)C,-65.41
*C(C*)(CC)C,-5
*C(CC*)(C)C,10.97
*C(C(C*)C)(C)C,37
*C(CCC*)(C)C,45.5
*C(CCC*)(CC)C,-23
*C(CCCCCCC*)C,-58
*C(C*)C1CCCC1,75
*C(C*)CC1CCCC1,60
*C(C*)C1CCCCC1,117.68
*C(C*)CC1CCCCC1,75
*C(C*)Cc1ccccc1,63.33
*C(C*)CCc1ccccc1,17.5
*C(C*)CCCCCC,-56.48
*C(C*)CCCCCCCCCC,-73.33
*C(C*)CCCCCCCCCCCC,10
*C(C*)CCCCCCCCCCCCCCCC,-25.33
*C(C*)CC(C)(C)C,190
*C(C*)CCC1CCCCC1,40
*C(C*)(CCC)C,27
*C=CCCC*,-101.57
*C=CCC*,-89.57
*C(C(CC*)C)C,-32
*C(C*)CCCCCCCCCCCCCC,-24
*C=CCCCCCC*,-86.5
*C(C*)C1CC(CCC1)C,141
*C(C*)C1CCC(CC1)C,132
*C(=CCC*)CCCCCCC,-83
*C(=CCC*)C(C)C,-47
*C1CC(CC1)C=C*,39.97
*C=CCCCCCCCCCC*,-53
*C=C*,-25.5
*C1(CCCCC1)C*,100
*C(C*)c1ccccc1,92.74
*C(C*)c1c(cccc1)C,124.17
*C(C*)c1c(cccc1)COC,89
*C(C*)c1c(cccc1)COCC,74
*C(C*)c1c(cccc1)COCCC,97
*C(C*)c1c(cccc1)COC(C)C,88
*C(C*)c1c(cccc1)COCCCC,67
*C(C*)c1c(cccc1)COCCCCC,47
*C(C*)c1c(cccc1)COCCC(C)C,78
*C(C*)c1c(cccc1)COCc1ccccc1,72
*C(C*)c1c(cccc1)COCCc1ccccc1,63
*C(C*)c1c(cccc1)C(=O)NC,189
*C(C*)c1c(cccc1)C(=O)N(C)C,190
*C(C*)c1c(cccc1)C(=O)Nc1ccccc1,191
*C(C*)c1c(cccc1)C(=O)O,177
*C(C*)c1c(cccc1)C(=O)OC,130
*C(C*)c1c(cccc1)C(=O)OCC,118
*C(C*)c1c(cccc1)C(=O)OCCC,108
*C(C*)c1c(cccc1)C(=O)OC(C)C,146
*C(C*)c1c(cccc1)C(=O)OCCCC,66
*C(C*)c1c(cccc1)C(=O)OCC(C)C,127
*C(C*)c1c(cccc1)C(=O)OCCCCC,92
*C(C*)c1c(cccc1)C(=O)OCCC(C)C,68
*C(C*)c1c(cccc1)C(=O)OCCCCCC,45
*C(C*)c1c(cccc1)C(=O)Oc1ccccc1,124
*C(C*)c1c(cccc1)C(=O)OCCN(C)C,69
*C(C*)c1ccc(cc1)C(=O)OCCN(C)C,91
*C(C*)c1c(cccc1)Cl,112.63
*C(C*)c1cc(ccc1)C,74.83
*C(C*)c1cc(ccc1)Cl,87.25
*C(C*)c1cc(ccc1)F,86
*C(C*)c1ccc(cc1)C,103.07
*C(C*)c1ccc(cc1)CC,50.47
*C(C*)c1ccc(cc1)C(C)C,62.4
*C(C*)c1ccc(cc1)CCCC,14.4
*C(C*)c1ccc(cc1)C(C)(C)C,134.63
*C(C*)c1ccc(cc1)CCCCCC,-27
*C(C*)c1ccc(cc1)CCCCCCCC,-45
*C(C*)c1ccc(cc1)CCCCCCCCC,-53
*C(C*)c1ccc(cc1)CCCCCCCCCC,-65
*C(C*)c1ccc(cc1)CCCCCCCCCCCC,-52
*C(C*)c1ccc(cc1)CCCCCCCCCCCCCC,-36
*C(C*)c1ccc(cc1)CCCCCCCCCCCCCCCC,4.5
*C(C*)c1ccc(cc1)CCCCCCCCCCCCCCCCCC,32
*C(C*)c1ccc(cc1)c1ccccc1,161
*C(C*)c1ccc(cc1)COCCOCC,0
*C(C*)c1ccc(cc1)C#N,180
*C(C*)c1ccc(cc1)Cl,119.38
*C(C*)c1ccc(cc1)Br,132.66
*C(C*)c1ccc(cc1)C(C(C(C(C(C(C(F)(F)F)(F)F)(F)F)(F)F)(F)F)(F)F)(F)F,42
*C(C*)c1ccc(cc1)C(=NO)C,134
*C(C*)c1ccc(cc1)C(O)(C)C,165
*C(C*)c1ccc(cc1)C(CC)(O)C,186
*C(C*)c1ccc(cc1)C(CCC)(O)C,130
*C(C*)c1ccc(cc1)C(CCCC)(O)C,82.5
*C(C*)c1ccc(cc1)C(CCCCC)(O)C,92.5
*C(C*)c1ccc(cc1)C(CCN(C)C)O,43
*C(C*)c1ccc(cc1)C(CCN1CCCCC1)O,54
*C(C*)c1ccc(cc1)C(CCN1CCOCC1)O,50
*C(C*)c1ccc(cc1)COC,77
*C(C*)c1ccc(cc1)COCCO,46
*C(C*)c1ccc(cc1)COCCC,22
*C(C*)c1ccc(cc1)COCCCC,10
*C(C*)c1ccc(cc1)COCCCCO,20
*C(C*)c1ccc(cc1)COC(CC)C,40
*C(C*)c1ccc(cc1)COCCCCCC,-20
*C(C*)c1ccc(cc1)COCCOCCCC,-38
*C(C*)c1ccc(cc1)C(=O)N(C)C,125
*C(C*)c1ccc(cc1)C(=O)N(CC)CC,102
*C(C*)c1ccc(cc1)C(=O)N1CCCCC1,114
*C(C*)c1ccc(cc1)C(=O)CCN1CCCCC1,38
*C(C*)c1ccc(cc1)C(=O)N1CCOCC1,127
*C(C*)c1ccc(cc1)C(=O)OC,122
*C(C*)c1ccc(cc1)C(=O)OCC,94
*C(C*)c1ccc(cc1)C(=O)OCCC,92
*C(C*)c1ccc(cc1)C(=O)OC(C)C,95
*C(C*)c1ccc(cc1)C(=O)OCCCC,76
*C(C*)c1ccc(cc1)C(=O)OCC(C)C,90
*C(C*)c1ccc(cc1)C(=O)OCCCCCC,66
*C(C*)c1ccc(cc1)C(=O)CC,102
*C(C*)c1ccc(cc1)C(=O)CCC,74
*C(C*)c1ccc(cc1)C(=O)CCCC,70
*C(C*)c1ccc(cc1)C(=O)CCCCC,66
*C(C*)c1ccc(cc1)C(=O)CCCCCCC,50
*C(C*)c1ccc(cc1)C(=O)Cc1ccccc1,78
*C(C*)c1ccc(cc1)C(=O)c1ccccc1,98
*C(C*)c1ccc(cc1)C(=O)c1ccc(cc1)C,99
*C(C*)c1ccc(cc1)F,98.23
*C(C*)c1ccc(cc1)I,155
*C(C*)c1ccc(cc1)OC,101.33
*C(C*)c1ccc(cc1)OCC,86
*C(C*)c1ccc(cc1)OCCC,70
*C(C*)c1ccc(cc1)OCCCC,52
*C(C*)c1ccc(cc1)OCCC(C)C,57
*C(C*)c1ccc(cc1)Oc1ccccc1,85
*C(C*)c1ccc(cc1)S(=O)(=O)OCCC,217
*C(C*)c1ccc(cc1)[Si](C)(C)C,136
*C(C*)c1c(cccc1Cl)Cl,165
*C(C*)c1c(cc(cc1)C)C,98.83
*C(C*)c1c(cc(cc1)Cl)C,145
*C(C*)c1c(cc(cc1)Cl)Cl,135
*C(C*)c1c(ccc(c1)C)C,143
*C(C*)c1c(ccc(c1)C(C)(C)C)C,87
*C(C*)c1c(ccc(c1)Cl)Cl,108
*C(C*)c1c(ccc(c1)Br)OCCCC,47
*C(C*)c1c(ccc(c1)Br)OCC,80
*C(C*)c1c(ccc(c1)Br)OC,86
*C(C*)c1c(ccc(c1)Br)OCCC,54
*C(C*)c1c(ccc(c1)Br)OC(C)C,35
*C(C*)c1c(ccc(c1)Br)OCCCCC,49
*C(C*)c1c(ccc(c1)Br)OCCC(C)C,37
*C(C*)c1cc(cc(c1)C)C,104.5
*C(C*)c1cc(c(cc1)C)C,106
*C(C*)c1cc(c(cc1)Cl)C,114
*C(C*)c1cc(c(cc1)Cl)Cl,128
*C(C*)c1cc(c(cc1)Cl)F,122
*C(C*)c1c(cc(cc1C)C)C,126
*C(C*)c1c(cc(c(c1)C)C)C,104
*C(C*)c1c(c(c(c(c1F)F)F)F)F,102.15
*C(C*)(c1ccccc1)C,148.8
*C(C*)(c1ccc(cc1)C(C)C)C,134.91
*C(C(*)(F)F)(c1ccccc1)F,203.33
*C(C(*)(F)F)(c1c(c(c(c(c1F)F)F)F)F)F,194
*C(C*)c1c2c(ccc1)cccc2,159
*C(C*)c1ccc(cc1)C(=O)C,115.5
*C(C*)c1ccc(cc1)C(=O)CCN1CCOCC1,41
*C(C*)(C(=O)OC)c1ccccc1,121
*C(C*)(c1ccc(cc1)C)C,175.4
*C(C*)c1ccc(cc1)C(=O)C(F)(F)F,95
*C(C*)c1ccc(cc1)C(=O)c1ccc(cc1)OC,103
*C(C*)c1ccc(cc1)B(O[Si](C)(C)C)O[Si](C)(C)C,84
*C(C*)c1cc(ccc1)B(O[Si](C)(C)C)O[Si](C)(C)C,35
*C(C*)c1cc2c(cc1)cccc2,141.83
*C(C*)c1ccncc1,160.66
*C(C*)c1nc(ccc1)C,92
*C(C*)c1ccc(nc1)C,132.25
*C(C*)n1nc2c(c1)cccc2,41.5
*C(C(C(C*)c1ncccc1)c1ccccc1)c1ncccc1,150
*C(C*)c1ccc(cc1)O,161.43
*C(C*)c1ccc(cc1)OC(=O)C,114.44
*C(C*)c1ccc(cc1)CCC,46.75
*C(C*)c1ccc(cc1)COCC(CCCC)CC,-23
*C(C*)c1ccc(cc1)COCCOCCCCCCCC,-42
*C(C(*)(c1c(c(c(c(c1[2H])[2H])[2H])[2H])[2H])[2H])([2H])[2H],86.29
*C(C*)O,76.98
*C(C*)C(=O)C,83.33
*C(C*)C#N,93.96
*C(C*)(C#N)C,71.75
*C(C*)c1ncccc1,98.28
*C(C*)n1c2ccccc2c2ccccc12,210.47
*C(C*)C[Si](C)(C)C,114
*C(C*)OC,-24.96
*C(C*)OCC,-37.29
*C(C*)OCCCC,-50
*C(C*)OCCCCC,-66
*C(C*)OCCCCCC,-75.5
*C(C*)OCCCCCCCCCC,-62
*C(C*)OC(=O)C,34.27
*C(C*)OC(=O)CC,11.27
*C(C*)OC(=O)c1ccccc1,70.29
*C(C*)OCC(C)C,-21.51
*C(C*)O[N+](=O)[O-],34.5
*C=CC(C(*)C(=O)OC)C,53
*C#CC(=C(*)COS(=O)(=O)c1ccc(cc1)C)COS(=O)(=O)c1ccc(cc1)C,-73
*C(C*)CC[Si](C)(C)C,132
*C(C*)OC=O,34.25
*C(C*)OC(C)C,-7.5
*C(C*)(OC)C,67
*C(C*)OC(CC)C,-26
*C(C*)OC(=O)C(F)(F)F,52.4
*C1(CC(C1)*)C#N,220
*C(C*)Cc1cc(ccc1)C,38.75
*C(C*)Cc1c(cccc1)C,80
*C(C*)Cc1ccc(cc1)C,62.5
*C(C*)OC(=O)c1ccc(cc1)C(C)(C)C,116.8
*C=CC(C*)OC,-10.5
*C(=CCC*)c1ccccc1,36.62
*C(*)O,137
*C(C*)OCC(CCCC)CC,-66
*C(C*)SCCCC,-20
*C(C*)SCC,-7
*C(C(*)(F)F)(OC(C(C(C(F)(F)F)(F)F)(F)F)(F)F)F,-10
*C(C(*)(F)F)(OC(C(F)(F)F)(F)F)F,29
*C(C(*)(F)F)(OC(F)(F)F)OC(F)(F)F,-60
*C(C(*)(F)F)OC(F)(F)F,-10
*C(C(*)F)(OC(F)(F)F)F,-10
*C(C(*)(F)F)(OC(F)(F)F)F,-5
*C(C*)OCC(CC)(C)C,9
*C(C*)SC,-1
*C(C*)OCCCCCCCC,-79.75
*C(C*)(C(=O)C)F,142
*C(C*)C(=O)c1ccccc1,57.25
*C(C*)C(=O)c1cc(c(cc1)Br)OC,44
*C(C*)C(=O)c1ccc(cc1)C(C)(C)C,103.5
*C(C*)C(=O)c1ccc(cc1)Cl,63
*C(C*)C(=O)c1ccc(cc1)CC,49.25
*C(C*)C(=O)c1ccc(cc1)C(C)C,62.5
*C(C*)C(=O)c1ccc(cc1)OC,46
*C(C*)C(=O)c1cc(c(cc1)C)C,42
*C(C*)C(=O)c1ccc(cc1)CCC,44
*C(C*)C(=O)c1ccc(cc1)C,59.5
*C(C*)OC(=O)c1c(cccc1)OC(=O)C,59.5
*C(C*)OC(=O)c1ccc(cc1)OC(=O)C,76
*C(C*)OC(=O)CCCC(=O)c1ccccc1,45
*C(C*)OC(=O)c1cc(ccc1)Br,57.5
*C(C*)OC(=O)c1ccc(cc1)Br,85.5
*C(C*)OC(=O)c1ccc(cc1)OC(=O)CCC,61
*C(C*)OC(=O)c1c(cccc1)Cl,55.75
*C(C*)OC(=O)c1cc(ccc1)Cl,61.75
*C(C*)OC(=O)c1ccc(cc1)Cl,70.25
*C(C*)OC(=O)C1CCCCC1,58.88
*C(C*)OC(=O)CC1CCCCC1,25
*C(C*)OC(=O)CCCC1CCCCC1,-10
*C(C*)OC(=O)c1ccc(cc1)OCC,70
*C(C*)OC(=O)c1ccc(cc1)CC,54.72
*C(C*)OC(=O)C(C(C)(C)C)(CC)C,115
*C(C*)OC(=O)C(C(C(F)(F)F)(F)F)(F)F,27
*C(C*)OC(=O)C1(C(C(C(C(C1(F)F)(F)F)(F)F)(F)F)(F)F)F,54
*C(C*)NC(=O)OC(C)(C)C,120
*C(C*)OC(=O)C(C(C(C(C(C(C(C(C(F)(F)F)(F)F)(F)F)(F)F)(F)F)(F)F)(F)F)(F)F)(F)F,-19
*C(C*)OC(=O)C(C(C(C(C(F)(F)F)(F)F)(F)F)(F)F)(F)F,-9
*C(C*)OC(=O)C(C(C(C(C(C(C(F)(F)F)(F)F)(F)F)(F)F)(F)F)(F)F)(F)F,-12.5
*C(C*)OC(=O)C(C(F)(F)F)(F)F,42
*C(C*)OC(=O)C(C(C(C(F)(F)F)(F)F)(F)F)(F)F,17.5
*C(C*)OC(=O)c1ccncc1,98.5
*C(C*)OC(=O)c1ccc(cc1)C(C)C,65.65
*C(C*)OC(=O)C(C(C)C)(C(C)C)C,120
*C(C*)OC(=O)c1c(cccc1)OC,65
*C(C*)OC(=O)c1cc(ccc1)OC,44
*C(C*)OC(=O)c1ccc(cc1)OC,73.83
*C(C*)OC(=O)c1c(cccc1)C,42.5
*C(C*)OC(=O)c1cc(ccc1)C,49
*C(C*)OC(=O)c1ccc(cc1)C,66.75
*C(C*)OC(=O)CC(c1ccccc1)(C)C,20
*C(C*)OC(=O)c1cc(ccc1)[Si](C)(C)C,80
*C(C*)OC(=O)c1ccc(cc1)[Si](C)(C)C,125.25
*C(C*)OC(=O)C(CCC)(C)C,10
*C(C*)OC(=O)C(C(CC)(C)C)(C)C,90
*C(C*)OC(=O)C(C(C(C)C)C)(C)C,50
*C(C*)OC(=O)C(CC(C)(C)C)(C)C,55
*C(C*)OC(=O)c1cnccc1,86.5
*C(C*)OC(=O)c1cc(ccc1)[N+](=O)[O-],93
*C(C*)OC(=O)c1ccc(cc1)[N+](=O)[O-],122
*C(C*)OC(=O)c1ccc(cc1)c1ccccc1,84.5
*C(C*)OC(=O)C(C)(C)C,86
*C(C*)OC(=O)c1ccc(cc1)OC(=O)CC,71.5
*C(C*)OC(=O)CCCC(=O)c1ccc(cc1)C,40
*C(C*)C1=NC(C(=O)O1)(C)C,92
*C(C*)(C1=NC(C(=O)O1)(C)C)C,165
*C(C*)OC(=O)CCC,-10.1
*C(C*)OC(C(F)(F)F)(C(F)(F)F)F,60
*C(C*)OC(=O)CCl,18.99
*C(C*)c1sccc1,71
*C(C*)(CC(=O)OCCCCCCC)C(=O)OCCCCCCC,-23.67
*C(C*)OC(=O)C1CCCC1,36
*C(C*)OC(=O)C1(CCCCC1)C,86
*C(C*)P(=O)(c1ccccc1)c1ccccc1,127.5
*C(C*)P(=O)(OCC)N(C)C,32
*C(C*)P(=O)(N(C)C)Oc1ccccc1,27
*C(C*)c1nc(nc(n1)C)C,70
*C1c2c(CC1*)cccc2,200
*C(=C(*)C)c1ccccc1,200
*C1C(=O)OC(=O)C1C(C*)OC,170.2
*C(C(C(C*)OC)C(=O)O)C(=O)O,134.67
*C(=CCCC*)c1ccc(cc1)OC,11
*C(=CCCC*)c1ccccc1,0
*C(=CCCC*)c1ccc(cc1)Cl,16
*C(=C(*)C)[Si](C)(C)C,198.3
*C(C*)CNc1ccc(cc1)[N+](=O)[O-],140.25
*C(C*)CNc1ncc(cc1)[N+](=O)[O-],151
*C(C*)CNc1c(cc(cc1)[N+](=O)[O-])C,151
*C(C*)CNc1cc(c(cc1)[N+](=O)[O-])C(F)(F)F,153
*C(C*)CNc1c(cc(cc1)[N+](=O)[O-])[N+](=O)[O-],160
*C1C(C(C(C1)C*)OC(=O)CCCCCCCCCCOc1ccc(cc1)c1ccc(cc1)C#N)OC(=O)CCCCCCCCCCOc1ccc(cc1)c1ccc(cc1)C#N,14.5
*C1C(CC(C1)C*)OC(=O)CCCCCCCCCCOc1ccc(cc1)c1ccc(cc1)C#N,30.5
*C1C(CC(C1)OC(=O)CCCCCCCCCCOc1ccc(cc1)c1ccc(cc1)C#N)CC*,24
*C(C*)n1cncc1,167.93
*C(C(*)(F)F)(OC(C(F)F)F)F,35
*C(C*)C(=O)c1ccc(cc1)Br,101.5
*C(C*)OC(=O)CC1CCCC1,-3
*C(C*)N1C(=O)CCC1,143.16
*C1C(C2C(C1)C(C(C2)CC*)OC(=O)CCCCCCCCCCOc1ccc(cc1)c1ccc(cc1)C#N)OC(=O)CCCCCCCCCCOc1ccc(cc1)c1ccc(cc1)C#N,23.5
*C(C*)C(=O)O,112.62
*C(C*)C(=O)OC,10.78
*C(C*)C(=O)OCC,-9.27
*C(C*)C(=O)OCCC,-41.5
*C(C*)C(=O)OC(C)C,-8.38
*C(C*)C(=O)OCCCC,-31.07
*C(C*)C(=O)OCC(C)C,25
*C(C*)C(=O)OC(CC)C,-20.4
*C(C*)C(=O)OC(C)(C)C,40.66
*C(C*)C(=O)OCCCCCC,-57
*C(C*)C(=O)OCCCCCCC,-60
*C(C*)C(=O)OCCCCCCCC,-65
*C(C*)C(=O)OCCCCCCCCCCCCCCCCCC,-42.5
*C(C*)C(=O)OC1C2(CCC(C1)C2(C)C)C,98.6
*C(C*)C(=O)OCC(F)(F)F,0.97
*C(C*)C(=O)OCC(C(F)(F)F)(F)F,-26
*C(C*)C(=O)OC(C(F)(F)F)C(F)(F)F,24.06
*C(C*)C(=O)OC(C(F)(F)F)(C(F)(F)F)F,7.5
*C(C*)C(=O)OCC(C(F)C(F)(F)F)(F)F,-22
*C(C*)C(=O)OCC(C(C(F)(F)F)(F)F)(F)F,-30
*C(C*)C(=O)OCC(C(C(C(F)(F)F)(F)F)(F)F)(F)F,-37
*C(C*)C(=O)OCC(C(C(C(C(F)(F)F)(F)F)(F)F)(F)F)(F)F,-39
*C(C*)C(=O)OCC(C(C(C(C(C(C(F)(F)F)(F)F)(F)F)(F)F)(F)F)(F)F)(F)F,-17
*C(C*)C(=O)OCCOC,-41.67
*C(C*)C(=O)OCCOCC,-50
*C(C*)C(=O)OCCCOC,-66.5
*C(C*)C(=O)OCCCOCC,-61.5
*C(C*)C(=O)OCCOCC(F)(F)F,-38
*C(C*)C(=O)OCCOC(C(F)F)(F)F,-22
*C(C*)C(=O)OCCOCC(C(C(F)(F)F)(F)F)(F)F,-45
*C(C*)C(=O)OCC(C(OC(F)(F)F)(F)F)(F)F,-55
*C(C*)C(=O)OCC(C(OC(C(F)(F)F)(F)F)(F)F)(F)F,-49
*C(C*)C(=O)OCC(C(OC(C(C(F)(F)F)(F)F)(F)F)(F)F)(F)F,-68
*C(C*)(C(=O)O)C,182.64
*C(C*)(C(=O)OC)C,103.23
*C(C*)(C(=O)OCC)C,64.96
*C(C*)(C(=O)OCCC)C,44.92
*C(C*)(C(=O)OC(C)C)C,72.71
*C(C*)(C(=O)OCCCC)C,28.5
*C(C*)(C(=O)OC(CC)C)C,59.67
*C(C*)(C(=O)OCC(C)C)C,54.04
*C(C*)(C(=O)OC(C)(C)C)C,101.25
*C(C*)(C(=O)OCCCCCC)C,-7.25
*C(C*)(C(=O)OCCCCCCCC)C,-10
*C(C*)(C(=O)OCCCCCCCCCCCC)C,-44.99
*C(C*)(C(=O)OCCCCCCCCCCCCCC)C,-72
*C(C*)(C(=O)OCCCCCCCCCCCCCCCCCC)C,-103.33
*C(C*)(C(=O)OC1CCCCC1)C,89.76
*C(C*)(C(=O)OC1C(CCCC1)C)C,85
*C(C*)(C(=O)OC1CCC(CC1)C)C,109
*C(C*)(C(=O)OC1CC(CCC1)C)C,89
*C(C*)(C(=O)OC1CC(CC(C1)C)(C)C)C,125
*C(C*)(C(=O)Oc1ccccc1)C,111.1
*C(C*)(C(=O)OCc1ccccc1)C,57.45
*C(C*)(C(=O)OCCc1ccccc1)C,49
*C(C*)(C(=O)OCCF)C,90
*C(C*)(C(=O)OCCCl)C,62
*C(C*)(C(=O)OCCBr)C,52
*C(C*)(C(=O)OCC(F)(F)F)C,78.27
*C(C*)(C(=O)OCC(C(F)F)(F)F)C,80
*C(C*)(C(=O)OC(C(F)(F)F)C(F)(F)F)C,73
*C(C*)(C(=O)Oc1c(c(c(c(c1Cl)Cl)Cl)Cl)Cl)C,110
*C(C*)(C(=O)OCc1c(cccc1)Cl)C,54.1
*C(C*)(C(=O)OCCO)C,83.78
*C(C*)(C(=O)OCC1OCCC1)C,105
*C(C*)(C(=O)OCc1occc1)C,111
*C(C*)(C(=O)OCCN(C)C)C,24.75
*C(C*)(C(=O)OCCN(CC)CC)C,26
*C(C*)(C(=O)OC)Cl,125
*C(C*)(C(=O)OCC)Cl,85.31
*C(C*)C(=O)N,178.5
*C(C*)C(=O)NC(C)C,132.69
*C(C*)C(=O)OC(CC)CC,-6
*C(C*)C(=O)OCC(C(C(C(F)F)(F)F)(F)F)(F)F,-35
*C(C*)C(=O)OCC(CCCC)CC,-62.58
*C(C*)C(=O)OCCCCCCCCC,-89
*C(C*)C(=O)OC1CCCCC1,23.69
*C(C*)C(=O)OC1CC(CC(C1)C)(C)C,15
*C(C*)(C(=O)OCCCCCCCCCC)C,-64.5
*C(C*)(C(=O)OC1C2(CCC(C1)C2(C)C)C)C,149.83
*C(C*)(C(=O)OCCC)Cl,66
*C(C*)(C(=O)OCCCC)Cl,42
*C(C*)(C(=O)OC)C#N,130
*C(C*)C(=O)OCC(CC)C,-32
*C(C*)C(=O)OCC(C)(C)C,22
*C(C*)C(=O)OCCC#N,4
*C(C*)C(=O)OCF,15
*C(C*)C(=O)OCCOCCOC(C(F)F)(F)F,-40
*C(C*)C(=O)OCCSC,-60
*C(C*)C(=O)OCCCSC,-65
*C(C*)C(=O)OCCSCC,-71
*C(C*)C(=O)OCCCCSC,-70
*C(C*)C(=O)OCCCSCC,-76
*C(C*)C(=O)OCCSCC#N,-24
*C(C*)C(=O)OCCSCCC#N,-50
*C(C*)C(=O)OCCSCCCC#N,-58
*C(C*)C(=O)OCCCSCCC#N,-58
*C(C*)C(=O)OCCCCCCSCC#N,-59
*C(C*)C(=O)OC12CC3(CC(CC(C1)C3)(C2)C)C,103.43
*C(C*)C(=O)N1CCCCC1,108
*C(C*)C(=O)N1CCOCC1,133
*C(C*)C(=O)Oc1ccccc1,101.83
*C(C*)C(=O)Oc1c(cccc1)C,51.5
*C(C*)C(=O)Oc1cc(ccc1)C,24.5
*C(C*)C(=O)Oc1ccc(cc1)C,42.5
*C(C*)C(=O)Oc1c(cccc1)C(C)(C)C,72
*C(C*)C(=O)Oc1ccc(cc1)C(C)(C)C,71
*C(C*)C(=O)Oc1ccc(cc1)OC,49.67
*C(C*)C(=O)Oc1c(cccc1)C(=O)OC,46
*C(C*)C(=O)Oc1c(cccc1)C(=O)OCC,30
*C(C*)C(=O)Oc1cc(ccc1)C(=O)OC,38
*C(C*)C(=O)Oc1cc(ccc1)C(=O)OCC,24
*C(C*)C(=O)Oc1ccc(cc1)C(=O)OC,67
*C(C*)C(=O)Oc1ccc(cc1)C(=O)OCC,37
*C(C*)C(=O)Oc1ccc(cc1)C(=O)OCCCC,13
*C(C*)C(=O)Oc1ccc(cc1)c1ccccc1,105
*C(C*)C(=O)OCc1ccccc1,9.25
*C(C*)C(=O)OCCc1ccccc1,-3
*C(C*)C(=O)Oc1cc(ccc1)N(C)C,47
*C(C*)C(=O)Oc1ccc(cc1)C#N,92
*C(C*)C(=O)OCc1ccc(cc1)C#N,44
*C(C*)C(=O)Oc1c(cccc1)Cl,146.33
*C(C*)C(=O)Oc1c(cc(cc1)Cl)Cl,60
*C(C*)C(=O)Oc1c(c(c(c(c1Cl)Cl)Cl)Cl)Cl,145
*C(C*)C(=O)Oc1c2c(ccc1)cccc2,85
*C(C*)C(=O)N(C)C,113.45
*C(C*)C(=O)NC(C)(C)C,135
*C(C*)(C(=O)OCCCCC)C,6
*C(C*)(C(=O)OCC(CCCC)CC)C,-10
*C(C*)(C(=O)OCCC(C)(C)C)C,45
*C(C*)(C(=O)OC(C(C)(C)C)C)C,108
*C(C*)(C(=O)OCCC(CC(C)(C)C)C)C,1
*C(C*)(C(=O)OCCOC)C,22.75
*C(C*)(C(=O)OCCOCCO)C,18.12
*C(C*)(C(=O)OCC(O)C)C,72.67
*C(C*)(C(=O)OCC(CO)O)C,84.4
*C(C*)(C(=O)OCCNC(C)(C)C)C,41
*C(C*)(C(=O)OCCC#N)C,79
*C(C*)(C(=O)OCCO[N+](=O)[O-])C,55
*C(C*)(C(=O)OCC(C(C(C(F)F)(F)F)(F)F)(F)F)C,36.67
*C(C*)(C(=O)OC(C(C(C(C(C(C(C(F)(F)F)(F)F)(F)F)(F)F)(F)F)(F)F)(F)F)(F)F)C,49
*C(C*)(C(=O)OCC(C(C(C(C(C(C(C(F)F)(F)F)(F)F)(F)F)(F)F)(F)F)(F)F)(F)F)C,-15
*C(C*)(C(=O)OCCS(=O)CC)C,25
*C(C*)(C(=O)O[Si](C)(C)C)C,97.5
*C(C*)(C(=O)OCC1(COCOC1)C)C,142
*C(C*)(C(=O)OCC1(COC(OC1)(C)C)C)C,104
*C(C*)(C(=O)OCC(C1OCC(CO1)(C)C)(C)C)C,111
*C(C*)(C(=O)OC12CC3CC(CC(C1)C3)C2)C,183
*C(C*)(C(=O)OC12CC3(CC(CC(C1)C3)(C2)C)C)C,193
*C(C*)(C(=O)Oc1ccc(cc1)CC#N)C,128
*C(C*)(C(=O)Oc1ccc(cc1)C(=O)OC)C,106
*C(C*)(C(=O)OCC)CC,27
*C(C*)(CC(=O)OCC)C(=O)OCC,63.17
*C(C*)(CC(=O)OCCCC)C(=O)OCCCC,22.38
*C(C*)(C(=O)OCCCC)C#N,93.75
*C(C*)(C(=O)OC)F,142
*C(C*)(C(=O)OCC)CF,43
*C(C*)(CC(=O)OC1CCCCC1)C(=O)OC1CCCCC1,142
*C(C*)(CC(=O)OCC1CCCCC1)C(=O)OCC1CCCCC1,83
*C(C*)(CC(=O)OCCC1CCCCC1)C(=O)OCCC1CCCCC1,48
*C(C*)(CC(=O)OCCCC1CCCCC1)C(=O)OCCCC1CCCCC1,7
*C(C*)(CC(=O)Oc1ccccc1)C(=O)Oc1ccccc1,132
*C(C*)(CC(=O)OCc1ccccc1)C(=O)OCc1ccccc1,55
*C(C*)(CC(=O)OCCc1ccccc1)C(=O)OCCc1ccccc1,35
*C(C*)(CC(=O)OCCCc1ccccc1)C(=O)OCCCc1ccccc1,-8
*C(C*)C(=O)Oc1ccc(cc1)Cl,148.67
*C(C*)(C(=O)Oc1ccc(cc1)C#N)C,155
*C(C*)C(=O)OCC(C(OC(C(C(C(F)(F)F)(F)F)(F)F)(F)F)(F)F)(F)F,-68
*C(C*)C(=O)OCCC(OC)C,-56
*C(C*)(C(=O)OC1CCC(CC1)C(C)(C)C)C,122.36
*C(C*)(C(=O)OCC(C(C(C(C(C(F)F)(F)F)(F)F)(F)F)(F)F)(F)F)C,12.5
*C(C*)(C(=O)OCC(C)(C)C)C,32.67
*C(C*)(C(=O)Oc1ccc(cc1)C(C)(C)C)C,88.57
*C(C*)(CC(=O)OC)C(=O)OC,80.04
*C(*)C(=O)OCC,12.35
*C(*)C(=O)OC,80.25
*C(*)C(=O)OCCC,-15
*C(C*)C(=O)Oc1ccc(cc1)C(=O)O,113.33
*C(C*)(C(=O)N)C,88.7
*C1C(=O)N(C(=O)C1*)C1CCCCC1,205
*C(C*)(CC(=O)OCCCCC)C(=O)OCCCCC,2
*C(C*)(CC(=O)OCCCCCC)C(=O)OCCCCCC,-17.75
*C(C*)(CC(=O)OCCC)C(=O)OCCC,44.38
*C(C*)(C(=O)OCC)C#N,115
*C(C*)C(=O)OCCO,0.1
*C(C*)(C(=O)Oc1c(cc(cc1)C)C)C,109
*C(C*)(C(=O)Oc1cc(cc(c1)C)C)C,106
*C(C*)(C(=O)OCCCCCC)C#N,86
*C(C*)(C(=O)OCC1OC1)C,62.81
*C(C*)(C(=O)OCCN(c1ccc(cc1)N=Nc1ccc(cc1)[N+](=O)[O-])CC)C,125.25
*C(C*)C(=O)OCCN(c1ccc(cc1)N=Nc1ccc(cc1)[N+](=O)[O-])CC,103.56
*C(C*)C(=O)OCCCCCC(=O)Oc1ccc(cc1)c1ccc(cc1)C#N,38
*C(CCC*)(C(=O)O)C,132
*C(C*)(C(=O)NC(=O)Oc1ccc(cc1)S(=O)(=O)c1ccc(cc1)O)C,182
*C(C*)(C(=O)NC(=O)OCCOc1ccc(cc1)S(=O)(=O)c1ccc(cc1)OCCO)C,131
*C(C*)(C(=O)NC(=O)OC(COc1ccc(cc1)S(=O)(=O)c1ccc(cc1)OCC(O)C)C)C,73
*C(C*)(C(=O)NC(=O)Oc1c(cc(cc1Br)S(=O)(=O)c1cc(c(c(c1)Br)O)Br)Br)C,116
*C(C*)(C(=O)NC(=O)OCCOc1c(cc(cc1Br)S(=O)(=O)c1cc(c(c(c1)Br)OCCO)Br)Br)C,110
*C(C*)(C(=O)NC(=O)OC(COc1c(cc(cc1Br)S(=O)(=O)c1cc(c(c(c1)Br)OCC(O)C)Br)Br)C)C,45
*C(C*)(C(=O)OCCOC(=O)c1cc(cc(c1)[N+](=O)[O-])[N+](=O)[O-])C,89.64
*C(C*)C(=O)OCCCCCCOc1ccc(cc1)C(=O)Oc1ccc(cc1)C#N,19.5
*C(C*)(C(=O)OCCCCn1c2ccccc2c2ccccc12)C,84.2
*C(C*)C(=O)OCCCOc1ccc(cc1)N=Nc1ccc(cc1)[N+](=O)[O-],45.6
*C(C*)C(=O)OCCCCOc1ccc(cc1)N=Nc1ccc(cc1)[N+](=O)[O-],36.7
*C(C*)C(=O)OCCCCCCOc1ccc(cc1)N=Nc1ccc(cc1)[N+](=O)[O-],35.8
*C(C*)C(=O)NCCCCCC(=O)O,68
*C(C*)C(=O)OCc1c(c(c(c(c1Br)Br)Br)Br)Br,181
*C(C*)(CCC(C(=O)OC)C)C(=O)OC,34
*C(C*)C(=O)O[Na],230
*C(C(CC*)C(=O)OC)C(=O)OC,31.2
*C(C*)(C(=O)OCC#C)C,58
*C(C*)(C(=O)OCC(C)C)C#N,51
*C(C*)(C(=O)OC(C)C)C#N,66
*C(C*)(C(=O)OCCCCCCC)C#N,102
*C(C*)C(=O)OC1CCCCCCCCCCC1,37
*C(C*)F,16.63
*C(C*)Cl,80.83
*C(C*)(F)F,-28.45
*C(C*)(Cl)Cl,-11.96
*C(C(*)(F)F)F,31.45
*C(*)(F)F,57.21
*C(C(*)(F)F)(Cl)F,60.41
*C(=CCC*)Cl,-43.35
*C(*)F,83.33
*C(C*)(C(F)(F)F)F,46
*C(C(*)(F)F)(C(F)(F)F)F,158.5
*C(C*)C(F)(F)F,28
*C(C*)C(C(F)(F)F)(F)F,41
*C(C*)C(C(C(F)(F)F)(F)F)(F)F,58
*C(C(CC*)(F)F)(F)F,-108
*C(CC(C*)(F)F)(C(F)(F)F)C(F)(F)F,132
*C(C(CCCCCCCC*)Cl)Cl,-30
*C(C(CCCCCCCCCC*)Cl)Cl,-32
*C(C(CCC*)Cl)Cl,-55
*C(=C(C(C*)(F)F)F)Cl,-17
*C=C(C(C*)(F)F)F,-35
*C(=C(C(C(*)(F)F)(C(F)(F)F)F)F)F,-3
*C(*)(Cl)F,77
*C(C(*)(F)F)(C(C(C(C(C(F)(F)F)(F)F)(F)F)(F)F)(F)F)F,232.5
*C(C*)CCI,70
*C(C*)CCCCCCCCCI,-6
*C(C*)CCCI,30
*C1(C(C(C(C(C1(F)F)(Cl)F)(F)F)(C(*)(F)F)F)(F)F)F,147
*C1(C(C(C1(F)F)(C(*)(F)F)F)(F)F)F,122
*C1(C(C(C(C(C1(F)F)(F)F)(F)F)(C(*)(F)F)F)(F)F)F,101
*C1(C(C(C(C1(F)F)(F)F)(C(*)(F)F)F)(F)F)F,117
*C(C(CCCCC*)Cl)Cl,-17
*C(C(CC*)Cl)Cl,69.4
*C(C*)C=C,-13.22
*C(=CCC*)CCCCCCCCCC,-53
*C(=CCC*)C(C)(C)C,20
*C(=CCC*)C,-60.98
*OC*,-53.97
*OC(*)C,-21.07
*OC(*)CCC,-41
*OCC*,-54.49
*OC(C*)C,-58.58
*OC(C*)CCl,-21.5
*OC(C*)CBr,-14
*OC(C*)CC,-72.01
*OC(C*)COC,-62
*OC(C*)(C)C,92
*OC(C*)CCCC,-69
*OC(C*)C(C)(C)C,16.8
*OC(C*)COCC,-61
*OC(C*)COCC=C,-74
*OC(C*)COCCCC,-79
*OC(C*)CCCCCC,-71.67
*OC(C*)COCCCCCC,-85.5
*OC(C*)c1ccccc1,32.38
*OC(C*)COc1ccccc1,38.5
*OC(C(*)(F)F)(F)F,-48
*OCCC*,-72.46
*OCC(C*)(C)C,-50
*OCC(C*)(CO)CO,99
*OCC(C*)(CCl)CCl,11.38
*OCCCC*,-75.43
*OCCCCCCCC*,-19
*Oc1ccc(cc1)*,119.75
*Oc1cc(ccc1)*,46.5
*Oc1c(cc(cc1C)*)C,204.61
*Oc1c(cc(cc1C)*)C(CCC)C,100
*Oc1c(cc(cc1C)*)C(CCCC)C,85
*Oc1c(cc(cc1OC)*)OC,171.45
*Oc1c(cc(cc1c1ccccc1)*)c1ccccc1,221.71
*OCOCC*,-64.5
*OCOCCCC*,-83.2
*OCOCCCCC*,-80.83
*OCCCCSSCCCC*,-76
*OCOCCCCSSCCCC*,-76
*OCOCCSSCC*,-57.5
*OCCSSCC*,-53
*OCCSSSSCC*,-40
*OC(=O)CCCCCCCC(=O)OCCOCC*,-71
*OC(=O)CCCCCCCCC(=O)OCCOCC*,-74.5
*c1oc(cc1)C(=O)OCCOC(=O)*,85.56
*OC(COCC(OC(=O)c1c(cccc1)C(=O)*)C)C,25
*OC(=O)c1cc(ccc1)C(=O)OCCOCC*,16
*Oc1ccc(cc1)C(=O)OCC*,77.67
*Oc1ccc(cc1)C(=O)OCCOC(=O)c1ccc(cc1)*,74
*Oc1ccc(cc1)C(=O)OCCOC(=O)c1ccc(cc1)OCCCC*,53
*Oc1ccc(cc1)C(=O)OCCCCCOC(=O)c1ccc(cc1)*,26
*Oc1ccc(cc1)C(=O)OCCCCCCOC(=O)c1ccc(cc1)*,15
*OCC(=O)NCCCCCCNC(=O)C*,10
*OCCCNC(=O)CCCCC(=O)NCCC*,34
*Oc1ccc(cc1)CC(=O)NCCCCCCNC(=O)C*,69.5
*Oc1ccc(cc1)CCC(=O)NCCCCCCNC(=O)C*,72
*Oc1ccc(cc1)OCC(=O)NCCCCCCNC(=O)C*,67
*OCCCNC(=O)c1ccc(cc1)C(=O)NCCC*,72
*OCCCCC(=O)NCc1ccc(cc1)CNC(=O)CCCC*,70
*OCCC(=O)NCc1c(cc(c(c1)C)CNC(=O)CC*)C,80
*Oc1ccc(cc1)C(=O)NCC(CCCNC(=O)c1ccc(cc1)*)(C)C,155
*Oc1ccc(cc1)NC(=O)c1cc(ccc1)C(=O)Nc1ccc(cc1)*,205.39
*Oc1ccc(cc1)NC(=O)c1ccc(cc1)C(=O)Nc1ccc(cc1)*,184.75
*OC(=O)NCCCCCCNC(=O)OCCOCC*,5
*OC(=O)NCCCCCCNC(=O)OCCOCCOCC*,-9.67
*Oc1ccc(cc1)OCC(=O)OC(=O)C*,70
*Oc1ccc(cc1)C(=O)OC(=O)c1ccc(cc1)OC*,84
*Oc1ccc(cc1)C(=O)OC(=O)c1ccc(cc1)OCC*,45
*Oc1cc(ccc1)C(=O)OC(=O)c1cc(ccc1)OCCC*,53
*Oc1ccc(cc1)C(=O)OC(=O)c1ccc(cc1)OCCC*,95
*Oc1cc(ccc1)C(=O)OC(=O)c1cc(ccc1)OCCCC*,20
*Oc1ccc(cc1)C(=O)OC(=O)c1ccc(cc1)OCCCC*,45
*Oc1ccc(cc1)C(=O)OC(=O)c1ccc(cc1)OCCCCC*,53
*Oc1cc(ccc1)C(=O)OC(=O)c1cc(ccc1)OCCCCC*,61
*Oc1ccc(cc1)C(=O)OC(=O)c1ccc(cc1)OCOC*,57
*Oc1ccc(cc1)C(=O)OC(=O)c1ccc(cc1)OCCOCC*,41
*Oc1ccc(cc1)C(c1ccc(cc1)OCC(=O)OC(=O)C*)(C)C,105
*Oc1ccc(cc1)Oc1ccc(cc1)OC(=O)*,118
*c1cc2c(nc(cc2c2ccccc2)Oc2nc3c(c(c2)c2ccccc2)cc(cc3)c2ccc(cc2)*)cc1,300
*c1cc2c(nc(cc2c2ccccc2)Oc2nc3c(c(c2)c2ccccc2)cc(cc3)c2ccc(cc2)c2ccc(cc2)*)cc1,308
*c1cc2c(nc(cc2c2ccccc2)Oc2nc3c(c(c2)c2ccccc2)cc(cc3)c2ccc(cc2)Oc2ccc(cc2)*)cc1,268.5
*c1nnc(cc1)Oc1ccc(cc1)C(c1ccc(cc1)O*)(C)C,180
*c1nc2c(nc1c1ccccc1)cc(cc2)c1cc2c(nc(c(n2)c2ccccc2)c2ccc(cc2)Oc2ccc(cc2)*)cc1,335.33
*O[Si](O[Si](O[Si](O[Si](O[Si](c1ccc(cc1)Oc1ccc(cc1)[Si](*)(C)C)(C)C)(C)C)(C)C)(C)C)(C)C,-65
*O[Si](O[Si](O[Si](O[Si](c1ccc(cc1)Oc1ccc(cc1)[Si](*)(C)C)(C)C)(C)C)(C)C)(C)C,-52
*O[Si](O[Si](O[Si](c1ccc(cc1)Oc1ccc(cc1)[Si](*)(C)C)(C)C)(C)C)(C)C,-37
*Oc1ccc(cc1)S(=O)(=O)c1ccc(cc1)*,223.95
*Oc1ccc(cc1)S(=O)(=O)c1ccc(cc1)Oc1ccc(cc1)C(c1ccc(cc1)*)(C)C,183.86
*OC(=O)c1c(cccc1)C(=O)OCCOCC*,-50
*OC(*)CCCCCC,-116
*OC(=O)C(=O)OCCOCC*,-28
*OC(=O)CC(=O)OCCOCC*,-41.5
*OC(=O)C(C(=O)OCCOCC*)C,-29
*OC(=O)C(C(=O)OCCOCC*)CCC,-38
*OC(=O)C(C(=O)OCCOCC*)CCCCC,-47
*OC(=O)C(C(=O)OCCOCC*)CCCCCCC,-58
*OC(=O)C(C(=O)OCCOCC*)CCCCCCCCC,-59
*OC(=O)CCC(=O)OCCOCC*,-41.51
*OC(=O)CCCC(=O)OCCOCC*,-55
*OC(=O)CCCCC(=O)OCCOCC*,-54.67
*OC(=O)CCCCCC(=O)OCCOCC*,-59.67
*OC(=O)CCCCCCC(=O)OCCOCC*,-66
*OC(=O)CCCCCCCCCCCCCCCCC(=O)OCCOCC*,-68
*OC(=O)c1ccc(cc1)C(c1ccc(cc1)C(=O)OCC*)(CC)C,94
*c1nc2c(nc1)cc(cc2)c1ccc2c(nc(cn2)c2ccc(cc2)Oc2ccc(cc2)*)c1,280
*c1nc2c(nc1)ccc(c2)c1ccc2c(nc(cn2)c2ccc(cc2)Oc2ccc(cc2)Oc2ccc(cc2)*)c1,235
*c1nc2c(nc1)ccc(c2)c1ccc2c(nc(cn2)c2ccc(cc2)Oc2ccc(cc2)Oc2ccc(cc2)Oc2ccc(cc2)*)c1,216
*c1nc2c(nc1)ccc(c2)Oc1ccc2c(nc(cn2)c2ccc(cc2)*)c1,306
*c1nc2c(nc1)cc(cc2)Oc1ccc2c(nc(cn2)c2ccc(cc2)Oc2ccc(cc2)*)c1,270
*c1c(nc2c(n1)cc(cc2)Oc1cc2c(nc(c(n2)c2ccc(cc2)*)c2ccccc2)cc1)c1ccccc1,296.43
*c1c(nc2c(n1)cc(cc2)Oc1cc2c(nc(c(n2)c2cc(ccc2)*)c2ccccc2)cc1)c1ccccc1,263.2
*Oc1ccc(cc1)Oc1ccc(cc1)Oc1ccc(cc1)C(=O)c1ccc(cc1)*,150.5
*Oc1ccc(cc1)S(=O)(=O)c1ccc(cc1)Oc1ccc(cc1)Cc1ccc(cc1)*,184.52
*c1cc2c(nc(c(n2)c2ccc(cc2)Oc2ccc(cc2)c2c(nc3c(n2)cc(cc3)C(=O)*)c2ccccc2)c2ccccc2)cc1,265.4
*c1c(nc2c(n1)cc(cc2)S(=O)(=O)c1cc2c(nc(c(n2)c2ccc(cc2)Oc2ccc(cc2)*)c2ccccc2)cc1)c1ccccc1,271
*c1nc2c(nc1)cc(cc2)c1ccc2c(nc(cn2)c2ccc(cc2)Oc2ccc(cc2)Oc2ccc(cc2)Oc2ccc(cc2)*)c1,216
*c1nc2c(nc1)cc(cc2)c1ccc2c(nc(cn2)c2ccc(cc2)Oc2ccc(cc2)Oc2ccc(cc2)*)c1,235
*c1nc2c(nc1)ccc(c2)c1ccc2c(nc(cn2)c2ccc(cc2)Oc2ccc(cc2)*)c1,326.64
*c1nc2c(nc1)cc(cc2)Oc1cc2c(nc(cn2)c2ccc(cc2)*)cc1,306
*c1nc2cc3c(cc2nc1)nc(cn3)c1ccc(cc1)Oc1ccc(cc1)*,353
*c1c(nc2c(n1)cc(cc2)Oc1cc2c(nc(c(n2)c2ccc(cc2)Oc2ccc(cc2)*)c2ccccc2)cc1)c1ccccc1,261.33
*c1c(nc2c(n1)cc(cc2)c1cc2c(nc(c(n2)c2ccc(cc2)Oc2ccc(cc2)*)c2ccccc2)cc1)c1ccccc1,297.36
*c1nc2c(nc1c1ccccc1)cc(cc2)Oc1cc2c(nc(c(n2)c2ccccc2)c2cc(ccc2)*)cc1,270
*c1nc2c(nc1c1ccccc1)cc(cc2)Oc1cc2c(nc(c(n2)c2ccccc2)c2ccc(cc2)*)cc1,304
*Oc1ccc(cc1)C(c1ccc(cc1)OCC(C*)O)(C)C,87.45
*Oc1ccc(cc1)Cc1ccc(cc1)OCC(C*)O,80
*Oc1ccc(cc1)S(=O)(=O)c1ccc(cc1)OCC(C*)O,161.25
*OC(C(C(C(*)(F)F)(F)F)(F)F)(F)F,-60
*OC(C*)CCCCCCCCCC,-41
*OC(C*)CC(Cl)(Cl)Cl,-36
*OC(CC*)C,-50
*OCC(C*)C,-55
*OCC(C*)(CCl)CC,20
*OC(COCC*)CCl,-40
*OC(C*)COC(C(F)(F)F)(C(F)(F)F)F,-43
*OC(C*)C1C(C(C1)(F)F)(F)F,-25
*Oc1c(cc(cc1C)*)c1ccccc1,171.67
*Oc1c(cc(cc1c1ccccc1)*)c1ccc(cc1)C,218
*Oc1c(cc(cc1c1ccccc1)*)c1ccc(cc1)C(C)(C)C,240
*Oc1c(cc(cc1c1ccccc1)*)c1c(cccc1)c1ccccc1,211
*Oc1c(cc(cc1c1ccccc1)*)c1c2c(ccc1)cccc2,234
*C1OCOC(C1)C*,68
*C1OC(OC(C1)C*)CCC,45.92
*Oc1ccc(cc1)CC1(c2ccccc2c2ccccc12)Cc1ccc(cc1)*,138
*Oc1ccc(cc1)OCC(C*)O,54.5
*Oc1ccc(cc1)C(CC(c1ccc(cc1)OCC(C*)O)C)(C)C,75
*Oc1ccc(cc1)CC(Cc1ccc(cc1)*)(C(=O)OCC)C(=O)OCC,54
*Oc1ccc(cc1)CC(Cc1ccc(cc1)*)(c1ccccc1)C#N,143
*Oc1ccc(cc1)CC(Cc1ccc(cc1)*)(C#N)C#N,147
*Oc1ccc(cc1)c1ccc(cc1)OC(*)(Oc1ccccc1)Oc1ccccc1,112
*Oc1c(cc(cc1)c1cc(c(cc1)OC(*)(Oc1ccccc1)Oc1ccccc1)C)C,125
*Oc1ccc(cc1)C1(C(CC(CC1)C(C)C)c1ccc(cc1)OCC(C*)O)C,175
*Oc1ccc(cc1)C(c1ccc(cc1)OCC(C*)OC(=O)C)(C)C,60
*Oc1ccc(cc1)C(c1ccc(cc1)OCC(C*)OC(=O)CCl)(C)C,65
*Oc1ccc(cc1)C(c1ccc(cc1)OCC(C*)OC(=O)CC)(C)C,60
*Oc1ccc(cc1)C(c1ccc(cc1)OCC(C*)OC(=O)c1ccccc1)(C)C,65
*Oc1ccc(cc1)C(c1ccc(cc1)OCC(C*)OC(=O)c1c(cccc1)Cl)(C)C,66
*Oc1ccc(cc1)C(c1ccc(cc1)OC(*)(Oc1ccccc1)Oc1ccccc1)(C)C,92
*Oc1c(cc(cc1)C(c1cc(c(cc1)OCC(C*)O)Cl)(C)C)Cl,85
*Oc1c(cc(cc1Cl)C(c1cc(c(c(c1)Cl)OCC(C*)O)Cl)(C)C)Cl,145
*Oc1c(cc(cc1Cl)C(c1cc(c(c(c1)Cl)OCC(C*)OC(=O)C)Cl)(C)C)Cl,100
*Oc1ccc(cc1)C(c1ccc(cc1)OCC(C*)O)(CC)C,95
*Oc1ccc(cc1)C(c1ccc(cc1)OCC(C*)O)(c1ccccc1)C,115
*Oc1ccc(cc1)C(c1ccc(cc1)OCC(C*)OC(=O)C)(c1ccccc1)C,110
*Oc1ccc(cc1)C(c1ccc(cc1)OCC(C*)OC(=O)c1ccccc1)(c1ccccc1)C,126
*Oc1ccc(cc1)OCC(C*)OC(=O)C,54.5
*Oc1ccc(cc1)/C(=C/c1ccc(cc1)OCCOCCOCC*)/C,15.33
*Oc1ccc(cc1)/C(=C/c1ccc(cc1)OCCOCCOCCOCC*)/C,7.5
*OC1C(CCCC1)*,68
*Oc1ccc(cc1)C1(CCC(CC1)C(c1ccc(cc1)OCC(C*)O)(C)C)C,135
*Oc1cc2c(C(CC2(C)C)(c2ccc(cc2)OCC(C*)O)C)cc1,120
*Oc1ccc(cc1)C1(CC(CCC1)c1ccc(cc1)OCC(C*)O)CC,140
*Oc1ccc(cc1)C1(CC(CCC1)c1ccc(cc1)OCC(C*)OC(=O)C)CC,107
*Oc1ccc(cc1)C(=O)OCCCOC(=O)c1ccc(cc1)*,57
*Oc1ccc(cc1)C(=O)OCCCCOC(=O)c1ccc(cc1)*,38
*OCCC(=O)NCc1c(c(c(c(c1C)C)CNC(=O)CC*)C)C,191
*OC(=O)NCCCCCCNC(=O)OCCOCCOCCOCC*,-18.5
*OC(=O)NCCCCCCNC(=O)OCCOCCOCCOCCOCCOCC*,-32
*Oc1cc(ccc1)Oc1cc(ccc1)OC(=O)*,71
*c1oc(nn1)c1ccc(cc1)Oc1ccc(cc1)*,237.67
*c1oc(nn1)c1ccc(cc1)Oc1ccc(cc1)C(c1ccc(cc1)Oc1ccc(cc1)*)(C)C,180
*c1oc(nn1)c1ccc(cc1)C1(c2c(C(=O)O1)cccc2)c1ccc(cc1)*,370
*c1oc(nn1)c1cc(ccc1)c1oc(nn1)c1ccc(cc1)*,277
*c1oc2c(n1)ccc(c2)c1ccc2c(oc(n2)CCCCCCCC*)c1,223.5
*Oc1ccc(cc1)N=Nc1ccc(cc1)Oc1ccc(cc1)C(c1ccc(cc1)*)(C)C,175
*Oc1ccc(cc1)Oc1ccc(cc1)C(=O)c1ccc(cc1)*,150.4
*Oc1ccc(cc1)C(c1ccc(cc1)Oc1ccc(cc1)C(=O)c1ccc(cc1)*)(C)C,155.23
*Oc1ccc(cc1)C(c1ccc(cc1)Oc1ccc(cc1)C(=O)c1ccc(cc1)*)(C(F)(F)F)C(F)(F)F,170.5
*Oc1ccc(cc1)C(c1ccc(cc1)Oc1ccc(cc1)C(=O)c1ccc(cc1)C(=O)c1ccc(cc1)*)(C)C,156.4
*Oc1ccc(cc1)C1(CCC(CC1)C(c1ccc(cc1)Oc1ccc(cc1)C(=O)c1ccc(cc1)*)(C)C)C,200
*Oc1cc(ccc1)S(=O)(=O)c1ccc(cc1)*,170
*Oc1ccc(cc1)S(=O)(=O)c1ccc(cc1)Oc1ccc(cc1)C(c1ccc(cc1)*)(C(F)(F)F)C(F)(F)F,197.73
*Oc1ccc(cc1)S(=O)(=O)c1ccc(cc1)Oc1c(cc(cc1C)C(c1cc(c(c(c1)C)*)C)(C)C)C,233.29
*Oc1ccc(cc1)S(=O)(=O)c1ccc(cc1)Oc1c(cc(cc1)C(c1cc(c(cc1)*)Cl)(C)C)Cl,205
*Oc1ccc(cc1)S(=O)(=O)c1ccc(cc1)Oc1ccc(cc1)C(c1ccc(cc1)*)(c1ccccc1)C,207
*Oc1c(cc(cc1c1ccccc1)*)c1cc(ccc1)C,219
*Oc1ccc(cc1)S(=O)(=O)c1ccc(cc1)Oc1ccc(cc1)C(c1ccc(cc1)OCCCCOc1ccc(cc1)C(c1ccc(cc1)*)(C)C)(C)C,140
*Oc1ccc(cc1)S(=O)(=O)c1ccc(cc1)c1ccc(cc1)S(=O)(=O)c1ccc(cc1)*,278.75
*Oc1ccc(cc1)S(=O)(=O)c1ccc(cc1)Oc1ccc(cc1)c1ccc(cc1)*,217.39
*Oc1ccc(cc1)Oc1ccc(cc1)S(=O)(=O)c1ccc(cc1)*,206.67
*Oc1ccc(cc1)Oc1ccc(cc1)Oc1ccc(cc1)S(=O)(=O)c1ccc(cc1)*,184.33
*Oc1ccc(cc1)S(=O)(=O)c1ccc(cc1)Oc1ccc(cc1)Sc1ccc(cc1)*,175
*c1ccc2oc3c(c2c1)cc(cc3)S(=O)(=O)*,360
*c1ccc2oc3c(c2c1)cc(cc3)S(=O)(=O)c1ccc(cc1)Oc1ccc(cc1)S(=O)(=O)*,290
*Oc1ccc(cc1)S(=O)(=O)c1ccc(cc1)Oc1ccc(cc1)C1CC(CCC1)C(c1ccc(cc1)*)C,230
*Oc1ccc(cc1)S(=O)(=O)c1ccc(cc1)Oc1ccc(cc1)C(c1ccc(cc1)*)(c1ccccc1)c1ccccc1,230
*Oc1ccc(cc1)S(=O)(=O)c1ccc(cc1)Oc1ccc(cc1)C1(C2CCC(C1)C2)c1ccc(cc1)*,250
*Oc1ccc(cc1)S(=O)(=O)c1cc2c(cc1)ccc(c2)S(=O)(=O)c1ccc(cc1)*,250
*Oc1ccc(cc1)S(=O)(=O)c1ccc(cc1)Oc1ccc(cc1)C(c1ccc(cc1)*)C(C)C,200
*Oc1ccc(cc1)S(=O)(=O)c1ccc(cc1)Oc1ccc(cc1)C(=O)c1ccc(cc1)*,201.67
*Oc1ccc(cc1)S(=O)(=O)N(CCCCN(S(=O)(=O)c1ccc(cc1)Oc1ccc(cc1)C(c1ccc(cc1)*)(C)C)C)C,120
*OCC(C*)(CC)CC,-30
*Oc1ccc(cc1)S(=O)c1ccc(cc1)Oc1ccc(cc1)C(c1ccc(cc1)*)(C)C,165
*Oc1c2c(c(cc1)c1c3c(c(cc1)OCCCCCCC*)cccc3)cccc2,129.5
*Oc1c2c(c(cc1)c1c3c(c(cc1)OCCCCCC*)cccc3)cccc2,109
*Oc1c2c(c(cc1)c1c3c(c(cc1)OCCCCC*)cccc3)cccc2,151
*Oc1c2c(c(cc1)c1c3c(c(cc1)OCCCC*)cccc3)cccc2,130
*Oc1c2c(c(cc1)c1c3c(c(cc1)OCCC*)cccc3)cccc2,173.5
*OC(=O)CCCCC(=O)OCCOCCOCC*,-49
*OC(=O)c1ccc(cc1)c1ccc(cc1)C(=O)OCCOCCOCC*,20
*OC(=O)CCCCCC(=O)OCCOCCOCC*,-54
*OC(C(*)CCl)CCl,95
*OC(=O)COCC*,-13.81
*C1OCC(CO1)(COC(=O)CCCCCCC*)C,-26
*C1OC(CO1)CCCCOC(=O)CCCCCCC*,-44
*OCC(C*)O,17
*OC(=O)c1ccc(cc1)c1ccc(cc1)C(=O)OCCOCC*,53.5
*OC(=O)c1ccc(cc1)C(=O)OCCOCC*,12.58
*Oc1cc(ccc1)NC(=O)CCCCC(=O)Nc1ccc(cc1)*,153.33
*Oc1ccc(cc1)NC(=O)CCCCC(=O)Nc1ccc(cc1)*,230
*Oc1cc(ccc1)NC(=O)CCCCCCCC(=O)Nc1ccc(cc1)*,120
*Oc1ccc(cc1)NC(=O)CCCCCCCC(=O)Nc1ccc(cc1)*,160
*Oc1cc(ccc1)NC(=O)CCCCCCCCCCC(=O)Nc1ccc(cc1)*,110
*Oc1ccc(cc1)NC(=O)CCCCCCCCCCC(=O)Nc1ccc(cc1)*,150
*Oc1cc(ccc1)NC(=O)CCCCCC(=O)Nc1ccc(cc1)*,130
*Oc1ccc(cc1)NC(=O)CCCCCC(=O)Nc1ccc(cc1)*,180
*Oc1cc(ccc1)NC(=O)CCCCCCCCC(=O)Nc1ccc(cc1)*,125
*Oc1ccc(cc1)NC(=O)CCCCCCCCC(=O)Nc1ccc(cc1)*,160
*Oc1cc(ccc1)NC(=O)CCCCCCC(=O)Nc1ccc(cc1)*,140
*Oc1ccc(cc1)NC(=O)CCCCCCC(=O)Nc1ccc(cc1)*,180
*Oc1cc(ccc1)NC(=O)CCCCCCCCCC(=O)Nc1ccc(cc1)*,110
*Oc1ccc(cc1)NC(=O)CCCCCCCCCC(=O)Nc1ccc(cc1)*,150
*Oc1c(cc(cc1)C(=O)c1cc(ccc1)C(=O)c1cc(c(cc1)*)CC)CC,126
*Oc1c(cc(cc1C(C)C)C(=O)c1cc(ccc1)C(=O)c1ccc(cc1)*)C(C)C,132
*Oc1c(cc(cc1)C(=O)c1cc(ccc1)C(=O)c1cc(c(cc1)*)C(C)C)CC,136
*Oc1c(cc(cc1)C(=O)c1cc(ccc1)C(=O)c1cc(c(cc1)*)C(C)C)C,147
*Oc1c(cc(cc1)C(=O)c1ccc(cc1)C(=O)c1cc(c(cc1)*)C(C)C)C,149
*c1nc2c(c(c1)c1ccc(cc1)Oc1ccc(cc1)c1cc(nc3c1cccc3)c1ccc(cc1)c1ccc(cc1)*)cccc2,326
*c1nc2c(c(c1c1ccccc1)c1ccc(cc1)Oc1ccc(cc1)c1c(c(nc3c1cccc3)c1ccc(cc1)c1ccc(cc1)*)c1ccccc1)cccc2,345
*c1nc2c(c(c1c1ccccc1)c1ccccc1)cc(cc2)Oc1cc2c(nc(c(c2c2ccccc2)c2ccccc2)c2ccc(cc2)Oc2ccc(cc2)*)cc1,305
*c1nc2c(c(c1c1ccccc1)c1ccccc1)cc(cc2)Oc1cc2c(nc(c(c2c2ccccc2)c2ccccc2)c2ccc(cc2)*)cc1,345
*c1nc2c(c(c1)c1ccccc1)cc(cc2)Oc1cc2c(nc(cc2c2ccccc2)c2ccc(cc2)Oc2ccc(cc2)*)cc1,266
*c1nc2c(c(c1c1ccccc1)c1ccccc1)cc(cc2)Oc1cc2c(nc(c(c2c2ccccc2)c2ccccc2)c2ccc(cc2)c2ccc(cc2)*)cc1,351
*OC(COC(=O)c1cc(ccc1)C(C(C(c1cc(ccc1)C(=O)OCC(*)(F)F)(F)F)(F)F)(F)F)(F)F,30
*OC(COC(=O)c1cc(ccc1)C(=O)OCC(*)(F)F)(F)F,28
*OC(COC(=O)c1cc(cc(c1)OCCCCC)C(=O)OCC(*)(F)F)(F)F,14
*Oc1cc(ccc1)C(=O)OCC(C(C(COC(=O)c1cc(ccc1)*)(F)F)(F)F)(F)F,20
*Oc1ccc(cc1)Oc1ccc(cc1)OC(=O)c1cc(ccc1)C(=O)*,164.5
*Oc1ccc(cc1)Oc1ccc(cc1)OC(=O)c1cc(cc(c1)OCCCCC)C(=O)*,126
*ON(C(C(*)(F)F)(F)F)C(C(Br)(F)F)(F)F,-17
*ON(C(C(*)(F)F)(F)F)C(F)(F)F,-40.62
*Oc1ccc(cc1)S(=O)(=O)c1ccc(cc1)Oc1ccc(cc1)C1(CCCCC1)c1ccc(cc1)*,226
*c1c(nc2c(n1)cc(cc2)Oc1cc2c(nc(c(n2)c2ccc(cc2)c2ccc(cc2)*)c2ccccc2)cc1)c1ccccc1,410
*c1nc2c(nc1c1ccccc1)cc(cc2)Oc1cc2c(nc(c(n2)c2ccc(cc2)*)c2ccccc2)cc1,326
*c1nc2c(nc1c1ccccc1)cc(cc2)Oc1cc2c(nc(c(n2)c2ccc(cc2)Oc2ccc(cc2)*)c2ccccc2)cc1,340
*c1nc2c(nc1c1ccccc1)cc(cc2)Oc1cc2c(nc(c(n2)c2ccccc2)c2ccc(cc2)Oc2ccc(cc2)*)cc1,340
*c1nc2c(nc1c1ccccc1)cc(cc2)c1cc2c(nc(c(n2)c2ccc(cc2)Oc2ccc(cc2)*)c2ccccc2)cc1,292.5
*c1nc2c(nc1)cc(cc2)Oc1cc2c(nc(cn2)c2ccc(cc2)c2ccc(cc2)*)cc1,390
*c1nc2c(nc1)cc(cc2)c1cc2c(nc(cn2)c2ccc(cc2)Oc2ccc(cc2)c2ccc(cc2)Oc2ccc(cc2)*)cc1,213
*c1nc2c(nc1)cc(cc2)c1cc2c(nc(cn2)c2ccc(cc2)Oc2ccc(cc2)*)cc1,334
*c1nc2c(nc1)cc(cc2)c1cc2c(nc(cn2)c2ccc(cc2)Oc2ccc(cc2)Oc2ccc(cc2)*)cc1,195
*c1nc2c(nc1)cc(cc2)c1cc2c(nc(cn2)c2ccc(cc2)Oc2ccc(cc2)Oc2ccc(cc2)Oc2ccc(cc2)*)cc1,133
*c1nc2c(nc1)cc(cc2)Oc1cc2c(nc(cn2)c2ccc(cc2)Oc2ccc(cc2)*)cc1,382
*Oc1ccc(cc1)NC(=O)c1c(cc(c(c1)C(=O)Nc1ccc(cc1)*)C(=O)O)C(=O)O,207.4
*C1OCC2(CO1)COC(OC2)CCCCCCCC(=O)OCCOC(=O)CCCCCCC*,0
*c1nc2cc3c(cc2nc1)ncc(n3)c1ccc(cc1)Oc1ccc(cc1)*,353
*ON(C(C(*)(F)F)(Br)F)C(F)(F)F,3
*ON(C(C(*)(F)F)(C(F)(F)F)F)C(F)(F)F,-9
*OCC(C*)C(C)(C)C,-4
*OCC(C*)(CC)C,-47
*OCC(C*)(CO)C,62
*Oc1ccc(cc1)C(=O)c1ccc(cc1)C(=O)c1ccc(cc1)*,157
*Oc1ccc(cc1)Oc1ccc(cc1)C(=O)c1cc(ccc1)C(=O)c1ccc(cc1)*,144
*Oc1ccc(cc1)c1ccc(cc1)Oc1ccc(cc1)C(=O)c1cc(ccc1)C(=O)c1ccc(cc1)*,159
*Oc1ccc(cc1)C(=O)c1ccc(cc1)Oc1ccc(cc1)C(=O)c1cc(ccc1)C(=O)c1ccc(cc1)*,152
*Oc1ccc(cc1)S(=O)(=O)c1ccc(cc1)Oc1ccc(cc1)C(=O)c1cc(ccc1)C(=O)c1ccc(cc1)*,178
*Oc1ccc(cc1)Oc1ccc(cc1)S(=O)(=O)c1ccc(cc1)c1ccc(cc1)c1ccc(cc1)S(=O)(=O)c1ccc(cc1)*,259
*Oc1ccc(cc1)S(=O)(=O)c1ccc(cc1)c1ccc(cc1)c1ccc(cc1)S(=O)(=O)c1ccc(cc1)Oc1ccc(cc1)c1ccc(cc1)*,264
*Oc1ccc(cc1)S(=O)(=O)c1ccc(cc1)Oc1ccc(cc1)S(=O)(=O)c1ccc(cc1)c1ccc(cc1)c1ccc(cc1)S(=O)(=O)c1ccc(cc1)*,281
*Oc1ccc(cc1)S(=O)(=O)c1ccc(cc1)c1ccc(cc1)c1ccc(cc1)S(=O)(=O)c1ccc(cc1)*,311
*Oc1ccc(cc1)S(=O)(=O)c1ccc(cc1)Oc1ccc(cc1)c1ccc(cc1)c1ccc(cc1)*,251
*Oc1ccc(cc1)S(=O)(=O)c1ccc(cc1)c1ccc(cc1)S(=O)(=O)c1ccc(cc1)Oc1ccc(cc1)c1ccc(cc1)c1ccc(cc1)*,263
*Oc1ccc(cc1)c1ccc(cc1)c1ccc(cc1)Oc1ccc(cc1)C(=O)c1cc(ccc1)C(=O)c1ccc(cc1)*,174
*Oc1ccc(cc1)C(=O)c1cc(ccc1)C(=O)c1ccc(cc1)*,139
*Oc1ccc(cc1)S(=O)(=O)c1ccc(cc1)Oc1ccc(cc1)C(=O)c1ccc(cc1)c1ccc(cc1)C(=O)c1ccc(cc1)*,207
*OC(=O)c1ccc(cc1)c1ccc(cc1)C(=O)OCCCOCCC*,16.25
*Oc1ccc(cc1)C(c1ccc(cc1)Oc1ccc(cc1)C(=O)c1c(cccc1)c1c(cccc1)C(=O)c1ccc(cc1)*)(C)C,172
*Oc1ccc(cc1)C(c1ccc(cc1)Oc1ccc(cc1)C(=O)c1c(cccc1)c1c(cccc1)C(=O)c1ccc(cc1)*)(C(F)(F)F)C(F)(F)F,178.5
*Oc1ccc(cc1)c1ccc(cc1)Oc1ccc(cc1)C(=O)c1c(cccc1)c1c(cccc1)C(=O)c1ccc(cc1)*,193
*Oc1ccc(cc1)Oc1ccc(cc1)C(=O)c1c(cccc1)c1c(cccc1)C(=O)c1ccc(cc1)*,175
*Oc1cc(c(cc1)C(=O)c1ccccc1)c1c(ccc(c1)Oc1ccc(cc1)C(c1ccc(cc1)*)(C)C)C(=O)c1ccccc1,156
*Oc1cc(c(cc1)C(=O)c1ccccc1)c1c(ccc(c1)Oc1ccc(cc1)C(c1ccc(cc1)*)(C(F)(F)F)C(F)(F)F)C(=O)c1ccccc1,164
*Oc1cc(c(cc1)C(=O)c1ccccc1)c1c(ccc(c1)Oc1ccc(cc1)c1ccc(cc1)*)C(=O)c1ccccc1,174
*Oc1ccc(cc1)Oc1cc(c(cc1)C(=O)c1ccccc1)c1c(ccc(c1)*)C(=O)c1ccccc1,156
*Oc1ccc(cc1)Oc1ccc(cc1)C(=O)c1cc(ccc1)c1cc(ccc1)C(=O)c1ccc(cc1)*,154
*Oc1c(cc(cc1)Oc1ccc(cc1)C(=O)c1ccc(cc1)*)C(C)(C)C,176.25
*Oc1c(cc(cc1)Oc1ccc(cc1)C(=O)c1ccc(cc1)*)C,149.29
*Oc1ccc(cc1)C(=O)Nc1c(cc(c(c1)SCCC#N)NC(=O)c1ccc(cc1)*)SCCC#N,158
*c1sc2cc3c(cc2n1)sc(n3)c1ccc(cc1)Oc1ccc(cc1)*,350
*c1oc(cc1)C(c1oc(cc1)CNC(=O)OCc1oc(cc1)COC(=O)NC*)(C)C,44.8
*c1oc(cc1)C(c1oc(cc1)CNC(=O)OC(COC(=O)NC*)c1occc1)(C)C,20
*c1oc(cc1)C(c1oc(cc1)CNC(=O)OCc1oc(cc1)COCc1oc(cc1)COC(=O)NC*)(C)C,39
*c1oc(cc1)COC(=O)Nc1ccc(cc1)Cc1ccc(cc1)NC(=O)OC*,81
*c1oc(cc1)C(c1oc(cc1)CNC(=O)OCc1cocc1COC(=O)NC*)(C)C,25
*c1oc(cc1)COC(=O)NCc1oc(cc1)CNC(=O)OC*,75
*c1oc(cc1)CNC(=O)OC(COC(=O)NC*)c1occc1,30
*c1oc(cc1)COC(=O)NCCCCCCNC(=O)OC*,33
*c1oc(cc1)C(c1oc(cc1)CNC(=O)OC(C(OC(=O)NC*)c1occc1)c1occc1)(C)C,45
*c1oc(cc1)C(c1oc(cc1)CNC(=O)OCCOC(=O)NC*)(C)C,50
*c1oc(cc1)C(c1oc(cc1)CNC(=O)OC(COC(=O)NC*)c1occc1)CCC,43
*c1sc(cc1)Oc1ccc(cc1)C(c1ccc(cc1)Oc1ccc(cc1)S(=O)(=O)*)(C)C,160.93
*Oc1ccc(cc1)C(c1ccc(cc1)Oc1ccc(cc1)C(=O)Nc1ccc(cc1)NC(=O)c1ccc(cc1)*)(C(F)(F)F)C(F)(F)F,218
*Oc1ccc(cc1)C(c1ccc(cc1)Oc1ccc(cc1)C(=O)Nc1ccc(cc1)NC(=O)c1ccc(cc1)*)(C)C,230
*Oc1ccc(cc1)C(c1ccc(cc1)Oc1ccc(cc1)C(=O)Nc1ccc(cc1)NC(=O)c1ccc(cc1)*)(c1ccccc1)c1ccccc1,254
*Oc1ccc(cc1)C(c1ccc(cc1)Oc1ccc(cc1)C(=O)Nc1cc(ccc1)NC(=O)c1ccc(cc1)*)(C)C,214
*Oc1ccc(cc1)C(c1ccc(cc1)Oc1ccc(cc1)C(=O)Nc1cc(c(cc1)c1c(cc(cc1)NC(=O)c1ccc(cc1)*)C(F)(F)F)C(F)(F)F)(C)C,250
*Oc1ccc(cc1)C(c1ccc(cc1)Oc1ccc(cc1)C(=O)Nc1cc(c(cc1)c1c(cc(cc1)NC(=O)c1ccc(cc1)*)C(F)(F)F)C(F)(F)F)(C(F)(F)F)C(F)(F)F,240
*c1nc2c(n1c1ccc(cc1)n1c(nc3c1cccc3)c1ccc(cc1)Oc1ccc(cc1)S(=O)(=O)c1ccc(cc1)Oc1ccc(cc1)*)cccc2,270
*c1nc2c(n1c1ccc(cc1)n1c(nc3c1cccc3)c1ccc(cc1)Oc1ccc(cc1)C(=O)c1ccc(cc1)Oc1ccc(cc1)*)cccc2,242
*c1nc2c(n1c1ccc(cc1)n1c(nc3c1cccc3)c1ccc(cc1)Oc1ccc(cc1)C(=O)c1ccc(cc1)C(=O)c1ccc(cc1)Oc1ccc(cc1)*)cccc2,238
*c1nc2c(n1c1ccc(cc1)n1c(nc3c1cccc3)c1ccc(cc1)Oc1ccc(cc1)C(=O)c1cc(ccc1)C(=O)c1ccc(cc1)Oc1ccc(cc1)*)cccc2,219
*c1nc2c(n1c1ccc(cc1)n1c(nc3c1cccc3)c1ccc(cc1)Oc1ccc(cc1)C(=O)c1ccc(cc1)Oc1ccc(cc1)C(=O)c1ccc(cc1)Oc1ccc(cc1)*)cccc2,223
*C1(OC(OC1(*)F)(C(Cl)(F)F)C(F)(F)F)F,330
*C1(OC(OC1*)(C(F)(F)F)C(F)(F)F)F,256
*Oc1ccc(cc1)NC(=O)c1cc(cc(c1)C(C(C(C(F)(F)F)(F)F)(F)F)(F)F)C(=O)Nc1ccc(cc1)*,257
*Oc1cc(ccc1)NC(=O)c1cc(cc(c1)C(C(C(C(F)(F)F)(F)F)(F)F)(F)F)C(=O)Nc1ccc(cc1)*,230
*Oc1ccc(cc1)NC(=O)c1cc(cc(c1)C(C(C(C(C(C(C(C(F)(F)F)(F)F)(F)F)(F)F)(F)F)(F)F)(F)F)(F)F)C(=O)Nc1ccc(cc1)*,230
*Oc1cc(ccc1)NC(=O)c1cc(cc(c1)C(C(C(C(C(C(C(C(F)(F)F)(F)F)(F)F)(F)F)(F)F)(F)F)(F)F)(F)F)C(=O)Nc1ccc(cc1)*,210
*Oc1cc(ccc1)NC(=O)c1cc(ccc1)C(=O)Nc1ccc(cc1)*,236.75
*N1C(=O)c2c(C1=O)cc(cc2)Oc1c2c(ccc1)c(ccc2)Oc1cc2c(C(=O)N(C2=O)c2cc(ccc2)*)cc1,260
*Oc1ccc(cc1)OC(=O)c1ccc(cc1)OCCOCCOCCOc1ccc(cc1)C(=O)Oc1ccc(cc1)OCCCCCCCCCC*,64
*N1C(=O)c2c(C1=O)cc(cc2)Oc1cc2c(cc1Oc1cc3c(C(=O)N(C3=O)c3cc(ccc3)*)cc1)cccc2,228.75
*N1C(=O)c2c(C1=O)cc(cc2)Oc1cc2c(cc1)cc(cc2)Oc1cc2c(C(=O)N(C2=O)c2cc(ccc2)*)cc1,230
*N1C(=O)c2c(C1=O)cc(cc2)Oc1cc2c(cc1)ccc(c2)Oc1cc2c(C(=O)N(C2=O)c2cc(ccc2)*)cc1,249.5
*N1C(=O)c2c(C1=O)cc(cc2)Oc1c2c(ccc1)c(ccc2)Oc1cc2c(C(=O)N(C2=O)c2ccc(cc2)Oc2ccc(cc2)*)cc1,240
*N1C(=O)c2c(C1=O)cc(cc2)Oc1cc2c(cc1Oc1cc3c(C(=O)N(C3=O)c3ccc(cc3)Oc3ccc(cc3)*)cc1)cccc2,228.75
*N1C(=O)c2c(C1=O)cc(cc2)Oc1cc2c(cc1)ccc(c2)Oc1cc2c(C(=O)N(C2=O)c2ccc(cc2)Oc2ccc(cc2)*)cc1,249.5
*N1C(=O)c2c(C1=O)cc(cc2)Oc1c2c(ccc1)c(ccc2)Oc1cc2c(C(=O)N(C2=O)c2cc(ccc2)Oc2ccc(cc2)*)cc1,235
*N1C(=O)c2c(C1=O)cc(cc2)Oc1cc2c(cc1Oc1cc3c(C(=O)N(C3=O)c3cc(ccc3)Oc3ccc(cc3)*)cc1)cccc2,226
*N1C(=O)c2c(C1=O)cc(cc2)Oc1cc2c(cc1)cc(cc2)Oc1cc2c(C(=O)N(C2=O)c2cc(ccc2)Oc2ccc(cc2)*)cc1,225
*N1C(=O)c2c(C1=O)cc(cc2)Oc1cc2c(cc1)ccc(c2)Oc1cc2c(C(=O)N(C2=O)c2cc(ccc2)Oc2ccc(cc2)*)cc1,221
*N1C(=O)c2c(C1=O)cc(cc2)Oc1c2c(ccc1)c(ccc2)Oc1cc2c(C(=O)N(C2=O)c2ccc(cc2)C(c2ccc(cc2)*)(C)C)cc1,265
*N1C(=O)c2c(C1=O)cc(cc2)Oc1cc2c(cc1)cc(cc2)Oc1cc2c(C(=O)N(C2=O)c2ccc(cc2)C(c2ccc(cc2)*)(C)C)cc1,236
*N1C(=O)c2c(C1=O)cc(cc2)Oc1cc2c(cc1)ccc(c2)Oc1cc2c(C(=O)N(C2=O)c2ccc(cc2)C(c2ccc(cc2)*)(C)C)cc1,247
*N1C(=O)c2c(C1=O)cc(cc2)Oc1c2c(ccc1)c(ccc2)Oc1cc2c(C(=O)N(C2=O)c2ccc(cc2)C(c2ccc(cc2)C(c2ccc(cc2)*)(C)C)(C)C)cc1,253
*N1C(=O)c2c(C1=O)cc(cc2)Oc1cc2c(cc1)cc(cc2)Oc1cc2c(C(=O)N(C2=O)c2ccc(cc2)C(c2ccc(cc2)C(c2ccc(cc2)*)(C)C)(C)C)cc1,246
*N1C(=O)c2c(C1=O)cc(cc2)Oc1cc2c(cc1)ccc(c2)Oc1cc2c(C(=O)N(C2=O)c2ccc(cc2)C(c2ccc(cc2)C(c2ccc(cc2)*)(C)C)(C)C)cc1,246
*N1C(=O)c2c(C1=O)cc(cc2)Oc1cc2c(cc1Oc1cc3c(C(=O)N(C3=O)c3ccc(cc3)Oc3ccc(cc3)Oc3ccc(cc3)*)cc1)cccc2,224.5
*N1C(=O)c2c(C1=O)cc(cc2)Oc1cc2c(cc1)ccc(c2)Oc1cc2c(C(=O)N(C2=O)c2ccc(cc2)Oc2ccc(cc2)Oc2ccc(cc2)*)cc1,228
*N1C(=O)c2c(C1=O)cc(cc2)Oc1cc2c(cc1Oc1cc3c(C(=O)N(C3=O)c3ccc(cc3)Oc3cc(ccc3)Oc3ccc(cc3)*)cc1)cccc2,208
*N1C(=O)c2c(C1=O)cc(cc2)Oc1cc2c(cc1Oc1cc3c(C(=O)N(C3=O)c3ccc(cc3)Oc3ccc(cc3)c3ccc(cc3)Oc3ccc(cc3)*)cc1)cccc2,222.5
*N1C(=O)c2c(C1=O)cc(cc2)Oc1cc2c(cc1)cc(cc2)Oc1cc2c(C(=O)N(C2=O)c2ccc(cc2)Oc2ccc(cc2)c2ccc(cc2)Oc2ccc(cc2)*)cc1,230
*N1C(=O)c2c(C1=O)cc(cc2)Oc1cc2c(cc1)ccc(c2)Oc1cc2c(C(=O)N(C2=O)c2ccc(cc2)Oc2ccc(cc2)c2ccc(cc2)Oc2ccc(cc2)*)cc1,231
*N1C(=O)c2c(C1=O)cc(cc2)Oc1c2c(ccc1)c(ccc2)Oc1cc2c(C(=O)N(C2=O)c2c(cc(cc2C)Cc2cc(c(c(c2)C)*)C)C)cc1,281
*N1C(=O)c2c(C1=O)cc(cc2)Oc1cc2c(cc1Oc1cc3c(C(=O)N(C3=O)c3c(cc(cc3C)Cc3cc(c(c(c3)C)*)C)C)cc1)cccc2,265
*N1C(=O)c2c(C1=O)cc(cc2)Oc1cc2c(cc1)ccc(c2)Oc1cc2c(C(=O)N(C2=O)c2c(cc(cc2C)Cc2cc(c(c(c2)C)*)C)C)cc1,272
*N1C(=O)c2c(C1=O)cc(cc2)Oc1cc2c(cc1Oc1cc3c(C(=O)N(C3=O)c3c(cc(cc3C)c3cc(c(c(c3)C)*)C)C)cc1)cccc2,308
*N1C(=O)c2c(C1=O)cc(cc2)Oc1c2c(ccc1)c(ccc2)Oc1cc2c(C(=O)N(C2=O)c2cc(cc(c2)C(F)(F)F)*)cc1,250
*N1C(=O)c2c(C1=O)cc(cc2)Oc1cc2c(cc1Oc1cc3c(C(=O)N(C3=O)c3cc(cc(c3)C(F)(F)F)*)cc1)cccc2,250
*N1C(=O)c2c(C1=O)cc(cc2)Oc1cc2c(cc1)ccc(c2)Oc1cc2c(C(=O)N(C2=O)c2cc(cc(c2)C(F)(F)F)*)cc1,235
*N1C(=O)c2c(C1=O)cc(cc2)Oc1c2c(ccc1)c(ccc2)Oc1cc2c(C(=O)N(C2=O)c2ccc(cc2)C(c2ccc(cc2)*)(C(F)(F)F)C(F)(F)F)cc1,276
*N1C(=O)c2c(C1=O)cc(cc2)Oc1cc2c(cc1Oc1cc3c(C(=O)N(C3=O)c3ccc(cc3)C(c3ccc(cc3)*)(C(F)(F)F)C(F)(F)F)cc1)cccc2,256
*N1C(=O)c2c(C1=O)cc(cc2)Oc1cc2c(cc1)cc(cc2)Oc1cc2c(C(=O)N(C2=O)c2ccc(cc2)C(c2ccc(cc2)*)(C(F)(F)F)C(F)(F)F)cc1,218
*N1C(=O)c2c(C1=O)cc(cc2)Oc1cc2c(cc1)ccc(c2)Oc1cc2c(C(=O)N(C2=O)c2ccc(cc2)C(c2ccc(cc2)*)(C(F)(F)F)C(F)(F)F)cc1,256
*Oc1cc(ccc1)NC(=O)c1ccc(cc1)C(=O)c1cc(ccc1)C(=O)Nc1ccc(cc1)*,237
*Oc1ccc(cc1)C(c1ccc(cc1)OCC(CN(S(=O)(=O)c1cc(ccc1)S(=O)(=O)N(CC(C*)O)C)C)O)(C)C,76
*Oc1ccc(cc1)Sc1ccc(cc1)OCC(CN(S(=O)(=O)c1cc(ccc1)S(=O)(=O)N(CC(C*)O)C)C)O,90
*Oc1ccc(cc1)S(=O)(=O)c1ccc(cc1)OCC(CN(S(=O)(=O)c1cc(ccc1)S(=O)(=O)N(CC(C*)O)C)C)O,100
*Oc1ccc(cc1)OCC(CN(S(=O)(=O)c1cc(ccc1)S(=O)(=O)N(CC(C*)O)C)C)O,66
*Oc1ccc(cc1)c1ccc(cc1)OCC(CN(S(=O)(=O)c1cc(ccc1)S(=O)(=O)N(CC(C*)O)C)C)O,58
*Oc1ccc(cc1)C(c1ccc(cc1)OCC(CN(S(=O)(=O)c1ccc(cc1)c1ccc(cc1)S(=O)(=O)N(CC(C*)O)C)C)O)(C)C,101
*Oc1ccc(cc1)OCC(CN(S(=O)(=O)c1ccc(cc1)c1ccc(cc1)S(=O)(=O)N(CC(C*)O)C)C)O,84
*Oc1ccc(cc1)C(c1ccc(cc1)OCC(CN(S(=O)(=O)c1ccc(cc1)c1ccc(cc1)S(=O)(=O)N(CC(C*)O)CCO)CCO)O)(C)C,76
*Oc1ccc(cc1)NC(=O)/C=C/c1ccc(cc1)/C=C/C(=O)Nc1ccc(cc1)*,205
*Oc1ccc(cc1)NC(=O)c1ccc(cc1)Oc1ccc(cc1)C(=O)Nc1ccc(cc1)*,274
*Oc1ccc(cc1)Oc1ccc(cc1)NC(=O)c1ccc(cc1)Oc1ccc(cc1)Oc1ccc(cc1)C(=O)Nc1ccc(cc1)*,236
*Oc1c(cc(cc1)Oc1ccc(cc1)NC(=O)c1ccc(cc1)Oc1c(cc(cc1)Oc1ccc(cc1)C(=O)Nc1ccc(cc1)*)C)C,218.5
*Oc1c(cc(cc1)Oc1ccc(cc1)NC(=O)c1ccc(cc1)Oc1c(cc(cc1)Oc1ccc(cc1)C(=O)Nc1ccc(cc1)*)c1ccccc1)c1ccccc1,200.5
*Oc1cc(ccc1)Oc1ccc(cc1)NC(=O)c1ccc(cc1)Oc1cc(ccc1)Oc1ccc(cc1)C(=O)Nc1ccc(cc1)*,176.5
*Oc1cc(ccc1)Oc1cc(ccc1)NC(=O)c1cc(ccc1)Oc1cc(ccc1)Oc1cc(ccc1)C(=O)Nc1cc(ccc1)*,137.5
*Oc1ccc(cc1)C(=O)N(C(=O)c1ccc(cc1)OCCCCCC*)c1ccccc1,100
*Oc1ccc(cc1)C(=O)N(C(=O)c1ccc(cc1)OCCCCCC*)c1ccc(cc1)Oc1ccccc1,78
*Oc1ccc(cc1)C(=O)N(C(=O)c1ccc(cc1)OCCCCCC*)c1cc(cc(c1)C)C,75
*Oc1ccc(cc1)C(=O)N(C(=O)c1ccc(cc1)OCCCCCC*)c1c2c(ccc1)cccc2,56
*Oc1ccc(cc1)c1ccc(cc1)OCCCCCCOC(=O)OCCCCCCOC(=O)OCCCCCC*,14.95
